Repository: xuyi-98/Concrete-Creep-Prediction

# Concrete Creep Prediction

A visual concrete creep prediction and design software based on the NU database (MySQL, May 3, 2021), designed to support creep knowledge learning and provide reference assistance for construction design.

一款基于 NU 数据库（MySQL，2021 年 5 月 3 日）的可视化混凝土徐变预测与设计软件，用于支持徐变知识学习，并为施工设计提供参考辅助。

## Software

- [English version](index.html)
- [中文版](index_CH.html)

Both versions are self-contained HTML applications. Download the corresponding file and open it in a modern web browser.

两个版本均为独立 HTML 应用。下载对应文件后，使用现代浏览器打开即可运行。

## Data Source

Northwestern University Creep and Shrinkage Database, MySQL edition, May 3, 2021.

The software embeds a filtered and downsampled subset of the database for local prediction, comparison, and visualization.

## Notice

The results are intended for learning, preliminary comparison, and construction-stage design reference. Final engineering design should follow applicable standards and project-specific verification requirements.

File: index.html
Concrete Creep & Shrinkage Prediction · NU Database Edition

STRUCTURAL DESIGN · CALCULATION TOOL

  Concrete Creep & Shrinkage Prediction
  Based on Northwestern University Creep & Shrinkage Database (2021-05-03)

Project

  Subject

  Date

DatabaseNU MySQL 2021-05-03

① Material Parameters

  Cylinder strength fcm,2828-day mean; cube strength ≈ ×0.79

Cement content c

Water content w

Aggregate content a

w/c = 0.450　a/c = 4.50

  Cement type
  
  Normal (N / ASTM Type I)
  Rapid (R / ASTM Type III)
  Slow (SL / ASTM Type II)

Aggregate typeB4 shrinkage only
  
  Unknown (factor 1.0)
  Quartzite
  Limestone
  Sandstone
  Granite
  Diabase
  Quartz diorite

Curing method
  
  Standard moist curing
  Steam curing
  Sealed curing

② Cross Section

  Section type
  
  Rectangular (4-side drying)
  Circular
  Slab (2-side drying)
  Custom V/S

Width b

Height h

Diameter d

Slab thickness t

V/S ratio

③ Environment

  Relative humidity RH

Sealed member (basic creep only, no drying)
  All models calibrated for ~20°C; high-temperature creep requires separate analysis.

④ Loading & Time

  Loading age t′

Age at drying onset t₀End of curing / demolding

Sustained stress σc

Prediction span
  
  1 year
  5 years
  10 years
  30 years
  100 years

⑤ Prediction Models

  B3 Model (Bažant–Baweja, RILEM)
  B4 Model (RILEM TC-242-MDC, 2015)
  B4s Simplified (strength-based only)
  fib Model Code 2010
  CEB-FIP MC90 (basis of Chinese JTG/GB codes)
  ACI 209R-92
  B3/B4 share the same origin as the NU database (Bažant group); B4 is the latest multi-decade prediction model distinguishing drying and autogenous shrinkage; B4s is its strength-only variant; MC90 is the basis of Chinese highway bridge code JTG 3362.

Creep Coeff. φ(t,t′)
  Compliance J(t,t′)
  Specific Creep C(t,t′)
  Shrinkage εsh
  Total Strain

X-axis
  
  Logarithmic
  Linear

NU Database (built-in subset): matched 0  similar tests
  Overlay on chart
  Include unknown-type shrinkage
  Include 25–30°C tests
  Match cement type
  Tolerance
  
  Loose
  Standard
  Strict

Predicted Values at Key Ages

  All quantities in each row use the same age t = t′ + loading time (εsh at that age, drying = t−t₀); total = σ·J + |εsh| is verifiable row-by-row. φ per model; J includes elastic; C = J−1/E(t′); shrinkage negative (B4/B4s/MC2010 include autogenous).
  
  Export CSV Curves
  Print Report

Models:B3 — Bažant & Baweja, RILEM TC-107 (1995); B4/B4s — RILEM TC-242-MDC, Mater. Struct. 48:753–770 (2015), B4 by mix composition with separate drying/autogenous shrinkage, B4s strength-only variant (constants per Tables 1–3/7–9; s₄ discrepancy between example 6.9e-3 and Table 9 value 4.0e-3 resolved per table); fib Model Code 2010; CEB-FIP MC 1990 (basis of Chinese JTG 3362 & GB/T 50010); ACI 209R-92.

  Data source: Northwestern University Creep and Shrinkage Database, MySQL edition 2021-05-03 (Šmilauer, Dohnalová, Šulc, Wan-Wendner, Bažant). The software embeds a filtered/downsampled subset (scope per "Built-in data range" below). Cement class (MC90 SL/N/R/RS) is extracted per test via creep_test/shrinkage_test → specimen → mix (M_cem_ModelCode_type); known for 966/1022 creep and 1040/2452 shrinkage series, used as an optional hard filter in similarity matching (unknown class is retained).

  Built-in data range: Filtered/downsampled subset of NU Database (2021-05-03) — inclusion criteria: temperature 15–30°C or unrecorded, RH/V-S/age/strength/w-c complete, ≥5 valid data points, flagged suspect points excluded; creep 1022/1438 tests (10,106/29,184 points), shrinkage 2452/3558 tests (27,356/69,463 points), each downsampled to ≤12 log-spaced points. 35 tests at 25–30°C (4 creep, 31 shrinkage) excluded from matching by default; enable via checkbox (shown orange). Matching and scatter overlay operate within this subset only.

  Disclaimer: ① Predictions represent mean trends; measured scatter is typically ±30%; important structures should supplement with match-cured tests; ② Linear creep assumption holds for σ/fc(t′) ≤ 0.4; ③ This tool is for preliminary comparison and construction-stage estimates; final design shall follow applicable code provisions.

File: index_CH.html
混凝土徐变与收缩预测 · NU 数据库版

施工设计 · 计算工具

  混凝土徐变与收缩预测
  CONCRETE CREEP & SHRINKAGE PREDICTION — NU DATABASE EDITION (2021-05-03)

工程名称

  计算项目

  计算日期

数据基准NU MySQL 2021-05-03

① 材料参数

  圆柱体抗压强度 fcm,2828 d 平均值；立方体强度 ≈ ×0.79 换算

水泥用量 c

用水量 w

骨料总量 a

w/c = 0.450　a/c = 4.50

  水泥类型
  
  普通（N / ASTM Ⅰ型）
  快硬早强（R / ASTM Ⅲ型）
  慢硬低热（SL / ASTM Ⅱ型）

骨料类型仅 B4 收缩预测使用
  
  无资料（取 1.0）
  石英岩
  石灰岩
  砂岩
  花岗岩
  辉绿岩
  石英闪长岩

养护方式
  
  标准潮湿养护
  蒸汽养护
  养护期密封

② 构件断面

  断面类型
  
  矩形（四面干燥）
  圆形断面
  板（双面干燥）
  自定义 V/S

断面宽 b

断面高 h

直径 d

板厚 t

体表比 V/S

③ 环境条件

  环境相对湿度 RH

密封构件（仅基本徐变，无干燥收缩）
  各模型适用于常温（约 20 ℃）条件；高温徐变须另行专题分析。

④ 加载与时间

  加载龄期 t′

开始干燥龄期 t₀拆模/停止养护时刻

持续压应力 σc

预测时长
  
  1 年
  5 年
  10 年
  30 年
  100 年

⑤ 预测模型

  B3 模型（Bažant–Baweja，RILEM）
  B4 模型（RILEM TC-242-MDC，2015）
  B4s 简化模型（仅按强度）
  fib 模式规范 MC2010
  CEB-FIP MC90（JTG / GB 规范同源）
  ACI 209R-92
  B3 / B4 与本 NU 数据库同源（Bažant 团队），B4 为多年代際预测最新版，区分干燥收缩与自生收缩；B4s 为其只需强度的简化变体；MC90 为中国《公路桥规》JTG 3362 徐变收缩条文的蓝本。

徐变系数 φ(t,t′)
  徐变柔量 J(t,t′)
  徐变度 C(t,t′)
  收缩应变 εsh
  应力下总应变

横轴
  
  对数坐标
  线性坐标

NU 数据库对比（内置常温筛选子集）：匹配到 0 组相似试验
  曲线叠加显示
  含类型未知的收缩试验
  含 25–30 ℃ 试验
  匹配水泥类型
  匹配严格度
  
  宽松
  标准
  严格

关键龄期预测值

  同一行所有量均取同一实际龄期 t = t′ + 持荷时间（εsh 为该龄期值，干燥时长 = t − t₀），故 总应变 = σ·J + |εsh| 在行内严格可复核。φ 为各模型自身定义；J 含瞬时弹性；C = J − 1/E(t′)；收缩为负（B4/B4s/MC2010 含自生收缩）。
  
  导出 CSV 曲线数据
  打印计算书

模型来源：B4 / B4s — RILEM TC-242-MDC（Bažant 主持）, Materials and Structures 48:753–770 (2015)，B4 按配合比、区分干燥与自生收缩，B4s 为仅按强度的简化变体（常数按原文 Table 1–3、7–9，原文算例中 s₄=6.9×10⁻³ 与 Table 9 之 4.0×10⁻³ 不一致处按表取值）；fib Model Code 2010；CEB-FIP Model Code 1990（中国 JTG 3362、GB/T 50010 徐变收缩条文同源）；ACI 209R-92；B3 — Bažant & Baweja, RILEM TC-107 (1995)。

  数据来源：Northwestern University Creep and Shrinkage Database, MySQL 版 2021-05-03（Šmilauer, Dohnalová, Šulc, Wan-Wendner, Bažant），软件内置其筛选降采样子集（范围与口径见下"内置数据范围"）。水泥类型（MC90 SL/N/R/RS）经 creep_test/shrinkage_test → specimen → mix (M_cem_ModelCode_type) 提取，徐变已知 966/1022 组、收缩已知 1040/2452 组，作为匹配时的可选硬过滤（未知类型保留）。

  内置数据范围：NU 数据库正式版（2021-05-03）经筛选降采样的子集——入选条件为温度 15–30 ℃ 或未记录、RH/V-S/龄期/强度/水灰比齐全、≥5 个有效数据点且剔除原库标记的可疑点；徐变 1022 / 1438 组（10 106 / 29 184 点），收缩 2452 / 3558 组（27 356 / 69 463 点），每组按对数时间降采样至 ≤12 点（保持曲线形态）。其中温度 25–30 ℃ 的 35 组（徐变 4、收缩 31）默认不参与匹配，勾选"含 25–30 ℃ 试验"后纳入并在表中以橙色温度标示。匹配与散点对比均在该子集内进行，不构成对全库的完整统计校验。

  使用须知：① 预测值为平均趋势，实测离散系数通常达 ±30%，重要结构应辅以同条件试验；② 应力水平 σ/fc(t′) ≤ 0.4 时线性徐变假定成立；③ 本工具供方案比选与施工期变形估算参考，最终设计以现行规范计算为准。
